Repository: antonyvam/BatteryImagingLibrary

# Battery Imaging Library

**BIL** is the first multi-modal multi-length scale battery imaging database.

It currently includes the following type of data:

- Synchrotron 3D S3DXRD along with raw 2D diffraction patterns for one 2D cross section
- 2D EBSD data along with raw Kikuchi diffraction pattern and corresponding 2D FIB SEM/EDX data
- 3D FIB SEM with corresponding EDX data
- Synchrotron X-ray nano-CT
- Synchrotron X-ray micro-CT including two dynamic 4D experiments
- Synchrotron XRD-CT including datasets at different states of charge of the same battery
- Synchrotron 3D XANES-CT
- Neutron-CT
- Laboratory X-ray micro-ct
- Laboratory TEM
- Laboratory Atom Probe Tomography (APT)

📘 Official website: https://www.batteryimaginglibrary.com

The laboratory X-ray micro-ct cover the most widely used battery chemistries as shown in the following figure, specifically primary alkaline and LiFeS2 as well as rechargable NiMH and Li-ion. The sample cover a wide range of battery sizes, from the the world's smallest cylindrical Li-ion battery (Panasonic pintype) to a large 4680 Li-ion battery.
Importantly, BIL contains raw data for all techniques, including raw radiographs / sinograms, X-ray and electron diffraction patterns as illustrated in the following figure.
BIL contains data also from dynamic X-ray micro-ct with primary batteries (see gifs below) as well as XRD-CT data from dynamic experiments with Li-ion batteries [1, 2].

## Included Tutorials

The repository includes several **example notebooks** to help users learn the API and workflows:


| Notebook Filename | Topic |
|------------------|--------|
| [`Neutron-CT`](https://github.com/antonyvam/BatteryImagingLibrary/blob/master/notebooks/parallel_beam_neutron_ct.ipynb) | Reconstructing neutron-ct data from raw radiographs |
| [`XRD-CT`](https://github.com/antonyvam/BatteryImagingLibrary/blob/master/notebooks/pencil_beam_xrdct.ipynb) | Reconstructing XRD-CT data from integrated diffraction patterns |
| [`Synchrotron X-ray CT`](https://github.com/antonyvam/BatteryImagingLibrary/blob/master/notebooks/synchrotron_parallel_beam_xct.ipynb) | Reconstructing parallel beam X-ray CT data |
| [`Laboratory X-ray CT`](https://github.com/antonyvam/BatteryImagingLibrary/blob/master/notebooks/lab_cone_beam_xct.ipynb) | Reconstructing cone beam X-ray CT data |


Each notebook is designed to be **standalone and executable**, with detailed inline comments and example outputs.

## Citation

If you use parts of the code, please cite the work using the following:

"Battery Imaging Library: Multi-length scale and
multi-modal synchrotron and laboratory battery imaging data for all", R. Docherty, S. Riley, J. D. Morley, E. Papoutsellis, A. D. Bobitan, J. Donoghue, K. Rankin, F. Alvarez Borges, L. E. Salinas Farran, S. Michalik, A. Liptak, G. Burca, P.-O. Autran, J. Wright, W. Kockelmann, O. Gutowski, A. C. Dippel, M. von Zimmerman, D. Matras, B. Winiarski, J. Mangum, M. Popeil, D. P. Finegan, J. Gott, D. Proprentner, G. West, L. F. J. Piper, H. Dong, M. P. Jones, F. Iacoviello, A. V. Llewellyn, R. Jervis, Y. Kimura, K. Amezawa, O. Sekizawa, M. G. Ardakani, A. Omirkhan, M. P. Ryan, J. O. Douglas, S. Wang, F. Giuliani, N. Mulcahy, S. Conroy, C. George, A. M. Beale, S. D. M. Jacques, S. J. Cooper, A. Vamvakeros, RSC Digital Discovery, 2026. https://doi.org/10.1039/d6dd00321d

## References

[1] "Cycling Rate-Induced Spatially-Resolved Heterogeneities in Commercial Cylindrical Li-Ion Batteries", A. Vamvakeros, D. Matras, T.E. Ashton, A.A. Coelho, H. Dong, D. Bauer, Y. Odarchenko, S.W.T. Price, K.T. Butler, O. Gutowski, A.-C. Dippel, M. von Zimmerman, J.A. Darr, S.D.M. Jacques, A.M. Beale, Small Methods, 2100512, 2021. https://doi.org/10.1002/smtd.202100512

[2] "Emerging chemical heterogeneities in a commercial 18650 NCA Li-ion battery during early cycling revealed by synchrotron X-ray diffraction tomography", D. Matras, T.E. Ashton, H. Dong, M. Mirolo, I. Martens, J. Drnec, J.A. Darr, P.D. Quinn, S.D.M. Jacques, A.M. Beale, A. Vamvakeros, Journal of Power Sources 539, 231589, 2022, https://doi.org/10.1016/j.jpowsour.2022.231589

[3] "nDTomo: A Modular Python Toolkit for X-ray Chemical Imaging and Tomography", A. Vamvakeros, E. Papoutsellis, H. Dong, R. Docherty, A.M. Beale, S.J. Cooper, S.D.M. Jacques, Digital Discovery, 4, 2579-2592, 2025, https://doi.org/10.1039/D5DD00252D

[4] "Core Imaging Library-Part I", J.S. Jørgensen, E. Ametova, G. Burca, G. Fardell, E. Papoutsellis, E. Pasca, K. Thielemans, M. Turner, R. Warr, W.R.B. Lionheart, P.J. Withers, Philosophical Transactions: Mathematical, Physical and Engineering Sciences, 1-24, 379, 2204, 2021.

[5] "Core Imaging Library-Part II",  E. Papoutsellis, E. Ametova, C. Delplancke, G. Fardell, J. S. Jørgensen, E. Pasca, M. Turner, R. Warr, W.R.B. Lionheart, P.J. Withers, Philosophical Transactions: Mathematical, Physical and Engineering Sciences, 1-30, 2204, 379, 2021.

File: notebooks/XRD-CT DESY P07.ipynb
# XRD-CT

This notebook demonstrates how to process powder X-ray diffraction computed tomography (XRD-CT) data acquired at beamline P07 at the DESY synchrotron. We start from integrated diffraction patterns, construct sinograms, determine the centre of rotation, perform self-absorption correction, and finally reconstruct the XRD-CT images.

## 1. Setup and Imports

We begin by importing the required libraries and utility functions from **nDTomo**. These include modules for reconstruction (`astra_rec_single`, `astra_rec_vol`), sinogram scaling and centering (`scalesinos`, `sinocentering`), circular masking (`cirmask`), and an interactive data viewer (`ImageSpectrumGUI`). Standard scientific Python libraries (`numpy`, `matplotlib`, `h5py`, `tifffile`) are also used for data handling and visualisation.

```
from nDTomo.methods.hyperexpl import ImageSpectrumGUI
from nDTomo.tomo.astra_tomo import astra_rec_single, astra_rec_vol
from nDTomo.tomo.sinograms import scalesinos, sinocentering
from nDTomo.methods.misc import cirmask

import h5py, os, glob, time
import numpy as np
import matplotlib.pyplot as plt
from tqdm import tqdm
from pathlib import Path

# %matplotlib qt
```

## 2. Scan Information

The dataset corresponds to a 0-180° XRD-CT scan of a lithium-ion battery sample (NMC532). Key parameters include:
- Number of projections  
- Number of translation steps  
We can determine them from the integrated diffraction data as each line scan (projection) corresponds to a single h5 file. So, this was a zigzag scan where the fast axis was the translation axis and the slow axis (steps) was the rotation axis.

```

dataset = 'nmc532_cycled_discharged_1_00001'

print('Processing %s' %dataset)

fn = 'E:\\Research\\Beamtime\\XRDCT\\DESY_2024_02\\eiger_filt1090\\%s\\sum_%s_data_000001.h5' %(dataset, dataset)
with h5py.File(fn, 'r') as f:
    print(f['data'].shape)
    nx = f['data'].shape[0]
print("Number of translation steps:",nx)

p = 'E:\\Research\\Beamtime\\XRDCT\\DESY_2024_02\\eiger_filt1090\\%s\\' %(dataset)
folder = Path(p)
nh5 = sum(1 for f in folder.glob("sum*.h5"))
print("Number of projections:", nh5)
```

Processing nmc532_cycled_discharged_1_00001
(1260, 1)
Number of translation steps: 1260
Number of projections: 401

## 3. Loading Integrated Diffraction Data

In this step we load the integrated diffraction patterns from the `.h5` files produced during the scan. Each file corresponds to one projection (rotation angle), and within it the detector data are stored as intensity versus scattering vector **q**.  

We construct a 3D array `s` with dimensions:
- **translation steps** (fast axis, horizontal motion across the sample)  
- **projections** (slow axis, rotation angle)  
- **q channels** (diffraction intensity bins)  

After loading all projections, we apply the following corrections:

- **Zigzag correction:** Because the scan was performed in a zigzag pattern, every second projection (even index) needs to be flipped along the translation axis to restore spatial consistency.  
- **Negative intensity cleanup:** Any negative values are set to zero, as they are non-physical and typically arise from detector noise or background subtraction artefacts.  
- **Trimming:** The final frame is removed to ensure that all projections have consistent dimensions.  
- **q-vector extraction:** We also load the scattering vector array (`q`) from the files, which will later serve as the diffraction axis in visualisations and reconstructions.  
- **Roll correction:** A one-pixel shift is applied to every second projection to properly align the zigzag-corrected data.  

The resulting dataset `s` is now ready for sinogram construction and further processing.

```

s = np.zeros((nx, nh5, 2047), dtype='float32')
for ii in tqdm(range(1, nh5+1)):
    fn = '%sxrd_%s_data_%.6d.h5' %(p, dataset, ii)
    with h5py.File(fn, 'r') as f:
        s[:,ii-1,:] = f['data'][:]
s[:,0::2,:] = s[::-1, 0::2,:]
s[s<0] = 0
s = s[:,:-1,:]

with h5py.File(fn, 'r') as f:
    q = np.array(f['q'][:])

s[:,0::2,:] = np.roll(s[:,0::2,:], shift = 1, axis = 0)
```

100%|██████████| 401/401 [01:19<00:00,  5.02it/s]

## 4. Quick Visualisation of Sinogram Data

To obtain a first overview of the dataset, we sum the diffraction intensity across the **q** axis for each pixel and display the resulting 2D image.  

This produces a grayscale map where each pixel corresponds to the total scattered intensity at a given translation and rotation position.  

**Why this is useful:**  
- It provides a quick check that the zigzag correction and alignment were applied correctly.  
- Strong contrast features (bright or dark bands) often correspond to regions of varying absorption or scattering power in the sample.  
- Any inconsistencies (such as stripes, missing frames, or artefacts) are easier to spot at this stage before moving on to sinogram generation and reconstruction.

```
plt.figure(1);plt.clf()
plt.imshow(np.sum(s, axis=2), cmap='gray')
plt.show()
```

## 5. Loading Monitor and Absorption Data

Alongside the integrated diffraction patterns, the beamline also records monitor counts (`value1`) and transmitted absorption signal (`value2`) for each data acquisition point (i.e. each diffraction pattern recorded). These additional datasets are essential for **normalisation** and for later **self-absorption correction**.

- **Monitor signal (`s_moni`)**: tracks the incident beam intensity, which may fluctuate during the scan.  
- **Absorption signal (`s_abs`)**: measures the transmitted beam through the sample and provides a map of X-ray attenuation.  

Both datasets are stored in `.nxs` files (NeXus format), one per projection. We load them into arrays matching the translation/rotation grid of the diffraction data.  

After loading, we apply the same **zigzag correction** and **roll shift** used previously, so that these signals remain spatially aligned with the diffraction dataset.  

Finally, the absorption signal is **normalised** (`s_abs_n = s_abs / max(s_abs)`) to scale values between 0 and 1. This normalised absorption map will later serve as the basis for correcting diffraction intensities for self-absorption effects.

```


s_moni = np.zeros((s.shape[0], s.shape[1]+1), dtype = 'float32')
s_abs = np.zeros_like(s_moni)

p = 'U:\\_xrdct\\2024_02_DESY\\P07\\raw\\absdio\\batteries\\'

ss = np.zeros((nx, nh5))
for ii in tqdm(range(nh5)):
    
    fn = '%s%s_cnt_%.5d.nxs' %(p, dataset, ii)
    with h5py.File(fn, 'r') as f:
        s_moni[:,ii] = f['entry/data/value1'][:]
        s_abs[:,ii] = f['entry/data/value2'][:]

s_moni[:,0::2] = s_moni[::-1, 0::2]
s_abs[:,0::2] = s_abs[::-1, 0::2]

s_abs[:,0::2] = np.roll(s_abs[:,0::2], shift = 1, axis = 0)
s_abs_n = s_abs/np.max(s_abs)
```

100%|██████████| 401/401 [00:10<00:00, 37.02it/s]

## 6. Constructing Absorption Sinograms

To prepare for self-absorption correction, we construct sinograms from the absorption data:

1. **Normalisation by monitor signal:**  
   The raw absorption (`s_abs`) is divided by the monitor counts (`s_moni`) to compensate for beam intensity fluctuations across projections.  

2. **Scaling and log-transform:**  
   The result is normalised to its maximum and then converted to line integrals using `-log()`. This makes the absorption data suitable for tomographic reconstruction.  

3. **Sinogram scaling and alignment:**  
   The sinograms are scaled with `scalesinos`, corrected for zigzag geometry with a one-pixel roll, and trimmed to remove the last redundant frame.  

4. **Rebinning:**  
   To reduce noise and computational load, the sinograms are rebinned along the translation axis by averaging groups of three detector rows (`rf = 3`). This step preserves signal trends while smoothing small fluctuations.  

5. **Centre-of-rotation correction:**  
   The rebinned sinogram (`san`) is aligned using `sinocentering`, ensuring that projections at 0° and 180° match.  

Finally, the corrected absorption sinogram is displayed as a grayscale image for visual inspection.  

**Why this matters:**  
Accurate absorption sinograms are crucial for self-absorption correction of the diffraction data. Any misalignment or artefacts here would directly propagate into the reconstructed XRD-CT images.

```

sa = s_abs/s_moni
sa = sa/np.max(sa)

sa = -np.log(sa)
sa = scalesinos(sa)

sa[:,0::2] = np.roll(sa[:,0::2], shift = 1, axis = 0)
sa = sa[:,:-1]

# rebin the sinograms
rf = 3
san = np.zeros((int(sa.shape[0]/rf), sa.shape[1]), dtype = 'float32')
for ii in tqdm(range(san.shape[0])):
    san[ii,:] = np.mean(sa[ii*rf:(ii + 1)*rf,:], axis = 0)

san = sinocentering(san, 10, scan=180)
san = scalesinos(san)

plt.figure(1);plt.clf()
plt.imshow(san, cmap = 'gray')
plt.show()
```

100%|██████████| 420/420 [00:00<00:00, 70027.34it/s]

Calculating the COR

100%|██████████| 200/200 [00:00<00:00, 348.01it/s]

Calculated COR: 211.69999999999933
Applying the COR correction

## 7. Absorption Reconstruction

We now reconstruct the absorption sinogram into a 2D tomographic slice using **filtered back-projection** (`astra_rec_single`).  

- The reconstructed absorption image (`ra`) represents the internal attenuation contrast of the battery sample.  
- A circular mask (`cirmask`) is applied to remove artefacts outside the valid field of view.  
- The result is plotted as a clean grayscale map, with axis ticks removed for clarity.  

This reconstructed absorption slice is also saved as a high-resolution PNG file.  

**Why this is important:**  
The absorption reconstruction provides a reference structural map of the sample. It will later be used to guide and validate the XRD-CT reconstructions, and serves as the basis for applying self-absorption corrections to the diffraction data.

```

ra = astra_rec_single(san)
ra = cirmask(ra, 5)

plt.figure(1);plt.clf()
plt.imshow(ra, cmap = 'gray')
plt.xticks([])  
plt.yticks([])  
plt.savefig('%s_microct_2D.png' %dataset, dpi=300)
plt.show()
```

## 8. Self-Absorption Correction of Diffraction Data

The next step is to correct the diffraction sinograms for **self-absorption effects** using the absorption signal previously reconstructed:

1. **Normalisation by absorption:**  
   Each diffraction channel in `s` is divided by the normalised absorption map (`s_abs_n`). This compensates for the attenuation of diffracted X-rays within the sample, ensuring that the intensity variations reflect real structural features rather than geometry-dependent absorption.

2. **Centre-of-rotation correction:**  
   The corrected sinograms (`sn`) are aligned using `sinocentering` to refine the rotational axis.

3. **Rebinning:**  
   To reduce noise and computational load, the sinograms are rebinned by averaging pairs of detector rows along the translation axis. The rebinned dataset (`snr`) has half the spatial resolution in the fast axis but improved signal-to-noise ratio.

4. **Second centering and scaling:**  
   After rebinning, the sinograms are centred again and passed through `scalesinos` to ensure consistent scaling across all projections and diffraction channels.

The resulting dataset (`snr`) is now ready for tomographic reconstruction of individual diffraction channels.

```

sn = np.zeros_like(s)
for ii in tqdm(range(s.shape[2])):
    sn[:,:,ii] = s[:,:,ii]/s_abs_n[:,:-1]

sn = sinocentering(sn, 10, scan=180)

# rebin the sinograms
snr = np.zeros((int(sn.shape[0]/2), sn.shape[1], sn.shape[2]), dtype = 'float32')
for ii in tqdm(range(sn.shape[2])):
    for jj in range(snr.shape[0]):
        snr[jj,:,ii] = np.mean(sn[jj*2:jj*2+2,:,ii], axis = 0)

snr = sinocentering(snr, 10)

snr = scalesinos(snr)
```

100%|██████████| 2047/2047 [00:43<00:00, 47.52it/s]

Calculating the COR

100%|██████████| 200/200 [00:01<00:00, 142.89it/s]

Calculated COR: 633.5000000000031
Applying the COR correction

100%|██████████| 2047/2047 [01:00<00:00, 33.97it/s]
100%|██████████| 2047/2047 [00:43<00:00, 46.91it/s]

Calculating the COR

100%|██████████| 200/200 [00:00<00:00, 241.18it/s]

Calculated COR: 315.30000000000246
Applying the COR correction

100%|██████████| 2047/2047 [00:32<00:00, 63.93it/s]

## 9. Interactive Inspection of Corrected Sinograms

We launch the **ImageSpectrumGUI** to interactively explore the corrected and rebinned diffraction sinograms (`snr`).  

- The left-hand pane shows sinograms for a selected diffraction channel.  
- The right-hand pane displays the corresponding diffraction spectrum at a chosen pixel.  
- Navigation tools allow quick switching between translation, projection, and diffraction dimensions.  

**Purpose of this step:**  
Interactive inspection helps verify that the self-absorption correction and rebinning have been applied correctly. Artefacts such as misalignment, residual stripes, or intensity discontinuities can be spotted before proceeding to reconstruction.

```
ImageSpectrumGUI(snr, cmap='gray')
```

## 10. XRD-CT Reconstruction

With the corrected diffraction sinograms (`snr`) prepared, we now perform full **XRD-CT reconstruction**:

- The projection angles are defined as a uniform grid between 0° and 180°, converted to radians.  
- The rebinned sinograms are reconstructed into a 3D volume using `astra_rec_vol`.  
- Negative values, which are non-physical, are clipped to zero.  

The resulting dataset (`rn`) is a 3D diffraction volume where each voxel contains a full diffraction spectrum. This is the core output of XRD-CT, enabling spatially resolved structural analysis of the sample.  

**Why this matters:**  
This step transforms raw diffraction data into a form that can be interrogated voxel-by-voxel, allowing phase identification, crystallite size analysis, and mapping of chemical heterogeneities across the battery sample.

```

theta = np.deg2rad(np.linspace(0, 180, snr.shape[1]))
rn = astra_rec_vol(snr, theta=theta)
rn[rn<0] = 0
```

100%|██████████| 2047/2047 [01:15<00:00, 27.21it/s]

## 11. Interactive Exploration of the Reconstructed XRD-CT Volume

We again use **ImageSpectrumGUI** to explore the reconstructed 3D diffraction volume (`rn`):  

- Slice through the reconstructed volume to inspect spatial contrast across the sample.  
- Hover over any voxel to display its corresponding diffraction spectrum.  
- Navigate across spatial dimensions and diffraction channels to identify regions of interest.  

**Purpose:**  
This interactive view allows rapid quality assessment of the XRD-CT reconstruction. It helps to confirm that diffraction features are spatially localised, artefacts are minimised, and that the data are ready for downstream analysis such as phase mapping or peak fitting.

```
ImageSpectrumGUI(rn, cmap='gray')
```

## 12. Saving Processed Data

The final step is to save both the intermediate sinograms and the reconstructed diffraction volume into HDF5 (`.h5`) files for future use.  

Two files are created:  

1. **Raw sinograms and absorption data**  
   - `sinograms`: the uncorrected diffraction sinograms (`s`)  
   - `sinogram_absct`: the absorption sinograms (`s_abs`)  
   - `q`: the scattering vector axis  

2. **Corrected sinograms and reconstruction**  
   - `sinograms_abscor`: the self-absorption corrected and rebinned diffraction sinograms (`snr`)  
   - `data`: the reconstructed XRD-CT volume (`rn`)  
   - `q`: the scattering vector axis  

**Why this matters:**  
Saving both raw and processed datasets ensures full reproducibility. Users can revisit earlier stages (e.g., apply different corrections or reconstruction methods) without repeating the entire workflow from scratch.

```

fn = '%s_sinograms.h5' %dataset
with h5py.File(fn, 'w') as f:
    f.create_dataset('sinograms', data = s)
    f.create_dataset('sinogram_absct', data = s_abs)
    f.create_dataset('q', data = q)


fn = '%s_rec.h5' %dataset
with h5py.File(fn, 'w') as f:
    f.create_dataset('sinograms_abscor', data = snr)
    f.create_dataset('data', data = rn)
    f.create_dataset('q', data = q)
```

# Summary

In this notebook we have demonstrated the complete processing workflow for **XRD-CT data** acquired at beamline P07 (DESY). Starting from raw integrated diffraction patterns, we:  

1. Loaded the diffraction data and applied zigzag alignment corrections.  
2. Visualised summed projections to check data consistency.  
3. Loaded monitor and absorption signals to track beam fluctuations and transmission.  
4. Constructed and reconstructed absorption sinograms to map sample attenuation.  
5. Applied **self-absorption correction** to the diffraction data.  
6. Re-binned and centred the corrected sinograms for stability and noise reduction.  
7. Reconstructed a full **3D diffraction volume** using ASTRA.  
8. Interactively inspected the reconstructed volume to validate data quality.  
9. Saved both raw and corrected sinograms together with the reconstructed volume into `.h5` files for future analysis.  

This workflow transforms raw XRD-CT measurements into spatially resolved diffraction volumes, enabling voxel-by-voxel exploration of crystalline phases, lattice parameters, and structural heterogeneities in complex battery materials.  

The resulting datasets can now be used for advanced analysis steps such as **peak fitting, phase mapping, or multimodal correlation** with complementary imaging techniques available in the Battery Imaging Library.

File: notebooks/synchrotron_parallel_beam_xct.ipynb
# Synchrotron Parallel-Beam X-ray CT

This notebook demonstrates how to process and reconstruct parallel-beam tomography data acquired at a synchrotron beamline. Unlike laboratory cone-beam systems, synchrotron setups typically provide a highly collimated parallel beam, enabling more straightforward reconstruction workflows and often higher-quality results.

## 1. Setup and Imports

We begin by importing the required libraries:

- **Core Python tools**:  
  - `h5py`, `os`, and `time` for data handling and file I/O.  
  - `numpy` for numerical operations.  
  - `matplotlib` for plotting.  
  - `tqdm` for progress bars.  

- **nDTomo modules**:  
  - `astra_rec_single`, `astra_rec_vol` for tomographic reconstruction using ASTRA.  
  - `sinocentering`, `scalesinos` for sinogram alignment and scaling.  
  - `cirmask` for applying circular masks to reconstructed slices or volumes.  

- **Algotom**:  
  - `remove_stripe_based_sorting` for ring artefact reduction in sinograms.  

We also enable `%matplotlib qt` to allow interactive plotting in separate windows.  

These tools together provide a complete environment for handling synchrotron CT datasets: from raw sinogram correction through to reconstruction and artefact mitigation.

```


import h5py, os, time
import matplotlib.pyplot as plt
import numpy as np
import time
from tqdm import tqdm

from nDTomo.tomo.astra_tomo import astra_rec_single, astra_rec_vol
from nDTomo.tomo.sinograms import sinocentering, scalesinos
from nDTomo.methods.misc import cirmask
from algotom.prep.removal import remove_stripe_based_sorting

%matplotlib qt
```

## 2. Loading Projection Data

We begin by loading the raw projection images from the HDF5 file produced at the synchrotron beamline.

- The dataset path is defined (`p` for the folder and `fn` for the filename).  
- Using **h5py**, we inspect the file structure and confirm the location of the projection data (`entry/data/data`).  
- The projection stack is read into memory as a NumPy array (`proj`).  
- The data are converted to `float32` to reduce memory usage and ensure compatibility with downstream processing.  
- Finally, we print the shape and dtype of the projection array to verify that the data have been loaded correctly.

**Note:**  
The projection data array typically has dimensions corresponding to detector rows, detector columns, and projection angles. Verifying the shape here is essential before constructing sinograms and proceeding with reconstruction.

```

p = 'C:\\BIL\\data\\'
fn = 'pco1-140935.hdf'

fn = '%s%s' %(p, fn)

with h5py.File(fn, 'r') as f:
    print(f['entry'].keys())

    print(f['entry/data/data'].shape)

    proj = f['entry/data/data'][:]

proj = proj.astype(dtype='float32')
print(proj.dtype, proj.shape)
```

## 3. Dark/Flat Correction and Quick Inspection

Before reconstruction, we need to correct the raw projections using dark and flat fields:

1. **Cropping:**  
   Offsets are applied in the x and y directions (`xofs`, `yofs`) to select the central region of the detector. A vertical slice (`ystart:yend`) is chosen to limit the field of view to the relevant part of the sample.  

2. **Dark field:**  
   Computed as the mean of the first 50 frames, where the beam is off. This captures detector background noise.  

3. **Flat field:**  
   Computed as the mean of frames 50–100, where the beam is on but no sample is present. This provides the illumination profile.  

4. **Radiograph:**  
   A single projection (frame 1050) is corrected using the formula:  
   $$
   I_{\text{corr}} = \frac{I_{\text{raw}} - D}{F - D}
   $$

   where \(D\) is the dark field and \(F\) the flat field. Negative values are set to zero.

5. **Visualisation:**  
   - A cropped raw projection for context.  
   - The dark and flat fields separately.  
   - A corrected radiograph to confirm successful normalisation.  
   - A horizontal detector line across multiple projections for quick inspection of intensity variation.  

**Why this matters:**  
Dark/flat correction ensures that detector artefacts and beam inhomogeneities are removed, so that the reconstructed volume reflects only sample absorption and not experimental artefacts.

```

xofs = 500
yofs = 660

ystart = 500
yend = 1700

plt.figure(1);plt.clf()
plt.imshow(proj[150,ystart:yend,xofs:-xofs], cmap = 'jet')
plt.show()

dark = np.mean(proj[:50,ystart:yend,xofs:-xofs], axis = 0)
flat = np.mean(proj[50:100,ystart:yend,xofs:-xofs], axis = 0)
radio = proj[1050,ystart:yend,xofs:-xofs]

dark[dark>10000] = 1
flat[flat<10000] = 1

plt.figure(2);plt.clf()
plt.imshow(dark, cmap = 'jet')
plt.colorbar()
plt.axis('tight')
plt.show()

plt.figure(3);plt.clf()
plt.imshow(flat, cmap = 'jet')
plt.colorbar()
plt.axis('tight')
plt.show()

radio = (radio-dark)/(flat-dark)
radio[radio<0] = 0
print(radio.shape)

plt.figure(4);plt.clf()
plt.imshow(radio, cmap = 'jet')
plt.colorbar()
plt.axis('tight')
plt.show()

plt.figure(5);plt.clf()
plt.imshow(proj[100:,-yofs,xofs:-xofs], cmap = 'jet')
plt.colorbar()
plt.axis('tight')
plt.show()
```

## 4. Build Parallel-Beam Sinograms

We now convert the cropped projection stack into **absorption sinograms** suitable for parallel-beam reconstruction:

1. **Select usable projections & crop:**  
   We take frames from index 100 onward and crop to the chosen detector window (`ystart:yend`, `xofs:-xofs`). Any negative raw values are clipped to zero.

2. **Flat/Dark correction + Beer–Lambert transform:**  
   Each projection is corrected as \( (I - D) / (F - D) \).  
   A scaling factor equal to the **detector pixel size** (here $7.9\,\mu\mathrm{m} = 0.0079\,\mathrm{mm}$) is applied, and the Beer–Lambert law is used to convert transmission into line integrals:

   $$
   p = -\ln\!\left(\frac{I - D}{F - D} \times \text{pixel size}\right)
   $$

   Any negative values after the transform are set to zero.

3. **Trim & arrange axes:**  
   The last frame is removed to keep the angular range consistent.  
   The array is then transposed to the order

   $$
   (\text{detector}_x,\ \text{angles},\ \text{detector}_y)
   $$

   which corresponds to `(2, 0, 1)` from the original `(angle, y, x)` layout.  

   This ensures that each detector row produces a standard sinogram with detector \(x\) on one axis and angle on the other.

4. **Quick checks:**  
   - `radios[:, :, 0]` shows a sinogram for the first detector row (detector \(x\) vs. angle).  
   - `radios[:, 0, :]` shows a corrected projection for the first angle (detector \(x\) vs. detector \(y\)).

**Why this matters:**  
Including the pixel size ensures that the sinograms are scaled in **physical units**, which is necessary for accurate parallel-beam reconstruction and for comparing results across different setups.

```

radios = np.copy(proj[100:,ystart:yend,xofs:-xofs])
radios[radios<0] = 0
for ii in tqdm(range(radios.shape[0])):    
    radios[ii,:,:] = -np.log(((radios[ii,:,:]-dark)/(flat-dark))*0.079)
radios[radios<0] = 0

radios = radios[:-1,:,:]
radios = np.transpose(radios, (2,0,1))
print(radios.shape)


plt.figure(1);plt.clf()
plt.imshow(radios[:,:,0], cmap = 'jet')
plt.colorbar()
plt.axis('tight')
plt.show()

plt.figure(2);plt.clf()
plt.imshow(radios[:,0,:], cmap = 'jet')
plt.colorbar()
plt.axis('tight')
plt.show()
```

## 5. Preprocessing a Single Sinogram

We now extract and preprocess one representative sinogram for inspection and testing:

1. **Extract sinogram:**  
   We take slice index 120 from the 3D dataset, corresponding to a horizontal cross-section of the sample.

2. **Baseline correction:**  
   The mean value of the first few detector pixels (top rows) is subtracted to remove constant background offset.

3. **Clipping negatives:**  
   Any negative values are set to zero to avoid artefacts in the reconstruction.

4. **Scaling and centering:**  
   - `scalesinos` normalises the sinogram for stability.  
   - `sinocentering` is applied with a search range of ±50 pixels (`crsr=50`) to determine and correct the centre of rotation.  
   - The last column is trimmed to ensure consistency across angles.

5. **Stripe removal:**  
   We apply `remove_stripe_based_sorting` from Algotom to reduce ring artefacts caused by detector inhomogeneities. This operates in the sinogram domain and suppresses vertical stripes that would otherwise appear as rings in the reconstruction.

Finally, we print the processed sinogram shape to confirm dimensions are as expected.

```


soi = np.copy(radios[:,:,120])
soi = soi - np.mean(soi[5,:])
soi[soi<0] = 0
soi = scalesinos(soi)
soi = sinocentering(soi, crsr=50)
soi = soi[:,:-1]
soi = np.transpose(remove_stripe_based_sorting(np.transpose(soi), 31))
print(soi.shape)
```

## 6. Single-Slice Reconstruction

With the preprocessed sinogram ready, we now perform a **filtered back-projection (FBP)** reconstruction of a single slice:

1. **Angles:**  
   The number of projections is taken from the sinogram width. A uniform angular grid from 0° to 180° is generated and converted to radians.

2. **Reconstruction:**  
   - `astra_rec_single` is used to reconstruct the slice.  
   - Negative values in the output (non-physical) are clipped to zero.  
   - A circular mask (`cirmask`) is applied to suppress edge artefacts outside the valid field of view.

3. **Visualisation:**  
   The reconstructed slice is displayed in grayscale for inspection. At this stage we can check for:
   - Correct centering (no double edges or ghosting).  
   - Successful stripe suppression (minimal ring artefacts).  
   - Reasonable contrast across different regions of the sample.

**Why this matters:**  
Running a single-slice reconstruction provides a fast validation step before committing to full-volume reconstruction, ensuring that centering and artefact corrections are working correctly.

```


nproj = soi.shape[1]
theta = np.deg2rad(np.linspace(0, 180, nproj, endpoint=False))
fbp = astra_rec_single(soi, theta = theta)
fbp[fbp<0] = 0
fbp = cirmask(fbp, 5)

plt.figure(1);plt.clf()
plt.imshow(fbp, cmap = 'gray', interpolation='none')
plt.show()
```

## 7. Preprocessing the Full Projection Dataset

After testing on a single slice, we now apply the same corrections to the entire dataset:

1. **Stripe removal:**  
   For each slice in the dataset, `remove_stripe_based_sorting` is applied with a window size of 11 to suppress vertical stripes in the sinograms. This reduces ring artefacts in the final reconstructions.

2. **Baseline correction:**  
   For each slice, the mean of the first few detector rows is subtracted to remove background offset.

3. **Scaling and centering:**  
   - The full dataset is normalised with `scalesinos`.  
   - `sinocentering` is applied with a ±50 pixel search range to refine the centre of rotation across all sinograms.  
   - Linear interpolation is disabled (`interp=False`) for faster correction.  

4. **Clipping negatives:**  
   Any negative values remaining in the dataset are set to zero.

**Why this matters:**  
Performing artefact correction, scaling, and CoR alignment across the whole dataset ensures consistency between slices and prepares the data for reliable 3D reconstruction.

```


start = time.time()
for ii in tqdm(range(radios.shape[2])):
    radios[:,:,ii] = np.transpose(remove_stripe_based_sorting(np.transpose(radios[:,:,ii]), 11))
for ii in tqdm(range(radios.shape[2])):
    radios[:,:,ii] = radios[:,:,ii] - np.mean(radios[5,:,ii])
radios = scalesinos(radios)
radios = sinocentering(radios, crsr=50, interp=False)
radios[radios<0] = 0
```

## 8. Full 3D Reconstruction

With the fully preprocessed sinograms, we now perform a **3D filtered back-projection (FBP)** reconstruction:

1. **Angles:**  
   The number of projections is taken from the dataset shape, and a uniform angular grid spanning 0°–180° is generated in radians.

2. **Reconstruction:**  
   - `astra_rec_vol` reconstructs the entire dataset into a 3D volume.  
   - Negative values are clipped to zero.  
   - A circular mask (`cirmask`) is applied to suppress artefacts outside the valid field of view.

3. **Visualisation:**  
   We display two representative slices of the reconstructed volume:  
   - The **first slice** (`fbp[:, :, 0]`)  
   - The **last slice** (`fbp[:, :, -1]`)  

   Both are shown with a grayscale colormap and a colorbar for intensity reference.

**Why this matters:**  
The full reconstruction provides a volumetric view of the sample’s internal structure. Inspecting slices from opposite ends of the dataset confirms reconstruction stability and highlights any residual artefacts.

```

nproj = radios.shape[1]
theta = np.deg2rad(np.linspace(0, 180, nproj, endpoint=False))

fbp = astra_rec_vol(radios, theta=theta)
fbp[fbp<0] = 0
fbp = cirmask(fbp, 5)


plt.figure(1);plt.clf()
plt.imshow(fbp[:,:,0], cmap = 'gray')
plt.colorbar()
plt.show()

plt.figure(2);plt.clf()
plt.imshow(fbp[:,:,-1], cmap = 'gray')
plt.colorbar()
plt.show()
```

## 9. Saving Processed Data

Finally, we save both the reconstructed volume and the processed sinograms into an HDF5 file for future use and reproducibility:

- **`data`**: the reconstructed 3D volume (`fbp`).  
- **`sinograms`**: the preprocessed sinograms (`radios`).  
- **`pixel_size`**: the detector pixel size in microns (here 7.91 µm).  

Storing the reconstruction, intermediate sinograms, and key metadata in a single file ensures that the dataset can be re-used for further analysis, compared across experiments, or shared as part of the Battery Imaging Library.

```

fn = 'C:\\BIL\\data\\processed_data.h5'

with h5py.File(fn, 'w') as f:
    f.create_dataset('data', data = fbp)   
    f.create_dataset('sinograms', data = radios)
    f.create_dataset('pixel_size', data = 7.91)
```

# Summary

In this notebook we have demonstrated the full workflow for processing and reconstructing **synchrotron parallel-beam X-ray CT data**:

1. Loaded raw projection data from HDF5.  
2. Cropped the field of view and applied dark/flat correction.  
3. Built absorption sinograms using the Beer–Lambert law and pixel size scaling.  
4. Preprocessed the data with baseline subtraction, stripe removal, and centre-of-rotation alignment.  
5. Validated corrections using a single-slice reconstruction.  
6. Reconstructed the entire dataset into a 3D volume using filtered back-projection.  
7. Visualised representative slices to check reconstruction quality.  
8. Saved both the processed sinograms and the reconstructed volume to HDF5 with metadata.  

This pipeline provides a reproducible route from raw synchrotron CT projections to a high-quality 3D reconstruction, suitable for further quantitative analysis or integration into the Battery Imaging Library.
